Repository: ryancjones311/eng-portfolio-RCJ

# Ryan Jones — Mechanical Engineering Portfolio

Plain HTML/CSS/JS site (no build step), served by GitHub Pages.

## Structure
- `index.html` — home page with project cards
- `projects/*.html` — one detail page per project
- `assets/images`, `assets/video` — figures and videos
- `css/style.css`, `js/site.js` — styles and image lightbox

## Common edits
- Resume: save your PDF as `assets/resume/Ryan-Jones-Resume.pdf`
- LEGO robot video: see the commented `VIDEO` block in `projects/lego-line-following-robot.html`
- Email button: see "TO ADD EMAIL" in `index.html`

## Deploy
Repo Settings → Pages → Deploy from branch → `main` / root.

File: projects/6061-t6-aluminum-testing.html
6061-T6 Aluminum Tensile Test — Ryan Jones

Skip to content
  Ryan Jones
  WorkSkillsAboutContact

← All projects
  MAE 3181 · Fall 2026 · Lab report

  6061-T6 Aluminum Tensile Test

  Universal Testing MachineMaterial TestingExcelStress–Strain

  This lab characterized the tensile stress–strain response of a metallic specimen. The specimen was measured, mounted in wedge grips, fitted with an extensometer, and pulled at a constant rate while load, crosshead displacement, strain, and time were recorded until fracture.

  CourseMAE 3181 Materials and Structures Laboratory, UT Arlington
EquipmentMTS QTest/150 universal testing machine, TestWorks software, clip-on extensometer
DateTest run Sept. 18, 2026

  Engineering stress vs. engineering strain for the specimen, plotted from the recorded data.

  Results
Property	Value	
Young’s modulus, E	10,093.5 ksi	
Yield stress, 0.2% offset	39.6 ksi at 5,846 µε	
Yield stress, Johnson’s apparent elastic limit	39.5 ksi at 5,756 µε	
Ultimate stress	48.052 ksi at 123,972.8 µε	
Fracture stress	47.879 ksi at 146,811.9 µε	

The curve shows the classic ductile shape: a linear elastic region, yielding, strain hardening to the ultimate stress, necking, and fracture. The two yield methods agree closely but not exactly, as expected since both are graphical conventions rather than a sharp physical point.
Method
Measured the specimen with digital calipers (original area 0.0626 in², gauge length 1.000 in).
Aligned and gripped it in wedge grips, which self-tighten under load, and clipped the extensometer on at mid-length to read strain directly on the specimen, excluding frame and grip compliance.
Pulled at a constant crosshead rate while TestWorks recorded load, displacement and strain.
Removed the extensometer once the ultimate stress was reached to protect it; fracture strain was estimated from crosshead displacement instead.
Converted data to engineering stress and strain in Excel; found E from the slope of the linear region and yield by the 0.2% offset and Johnson’s methods.
MTS QTest/150 universal testing machine.Specimen mounted in the wedge grips.
Fracture
The fracture surface sits at about 45° to the loading axis, characteristic of a ductile, shear-dominated failure. The fractured specimen is also visibly longer than an untested one, confirming significant plastic deformation before failure.
Specimen after fracture.Fractured vs. untested specimen.Fracture surface close-up.
Sources of error and recommendations
Grip misalignment can add bending to the load; load-cell and extensometer calibration limits and the finite sampling rate also affect the data.
Recommended testing several specimens and averaging, and using a full-field non-contact strain method for better accuracy.

← Digital Room Thermometer & HygrometerEngineering Drawings, GD&T & Fits →
  
  © 2026 Ryan Jones · Arlington, TXLinkedIn · GitHub
